Repository: emilio-moreno/thin-film-analysis

Reflectrometric analysis of thin films.

File: PDMS/Thickness vs RPM/Data/PDMS_thickness_RPM_11-09-24.CSV
,transmitance_filename,RPM_filename,PDMS #,RPM,RPM_std,thickness (um),thickness_std,min_wavelength,max_wavelength,n_max
0,12-09-24_trans_PDMS_1.TRM,PDMS RPM 1.CSV,1,5604.93456703177,7.3456316056712945,13.895275532114908,0.38837297530003156,440,734,36
1,12-09-24_trans_PDMS_2.TRM,PDMS RPM 2.CSV,2,4579.164402391075,2.6158523427579574,17.647565515431502,0.4932494868626179,440,737,46
2,12-09-24_trans_PDMS_3.TRM,PDMS RPM 3.CSV,3,4055.7777164920026,1.6689289791641475,18.480951176468867,0.5165426175386817,525,709,26
3,12-09-24_trans_PDMS_4.TRM,PDMS RPM 4.CSV,4,3680.08382714265,1.9790524552146465,21.168611302374373,0.5916627227341997,442,732,54
5,12-09-24_trans_PDMS_6.TRM,PDMS RPM 6.CSV,6,2672.9275781108904,2.203133630459934,30.041661806447117,0.8396644997619112,562,652,21

File: PDMS/Thickness vs RPM/Data/PDMS_thickness_RPM_19-09-24.CSV
,transmitance_filename,RPM_filename,PDMS #,RPM,RPM_std,thickness (um),thickness_std,min_wavelength,max_wavelength,n_max
0,trans_PDMS_1.TRM,PDMS RPM 1.5.CSV,1,5523.750090442081,3.3705773483277386,8.544034659420932,0.23880578359721424,440,731,22
2,trans_PDMS_3.TRM,PDMS RPM 3.CSV,3,3726.713825413873,1.8899683829480904,12.453481306241981,0.3480748241781985,440,730,32
3,trans_PDMS_4.TRM,PDMS RPM 4.CSV,4,3291.281087333719,1.5652570195639914,14.156102218106993,0.39566308162734204,444,736,36
4,trans_PDMS_5.TRM,PDMS RPM 5.CSV,5,2664.3173198482937,2.245456039230685,17.32663680263291,0.4842795287814893,441,738,45
5,trans_PDMS_6.TRM,PDMS RPM 6.CSV,6,2198.819589598894,1.707686613544977,21.058077509294986,0.5885733030253048,440,738,55
6,trans_PDMS_7.TRM,PDMS RPM 7.CSV,7,1611.4966582789264,2.238993823906532,30.804085359860792,0.8609742394064204,628,698,14
7,trans_PDMS_8.TRM,PDMS RPM 8.CSV,8,1114.3271663162914,0.8676222685549618,43.28376736466988,1.2097813731551583,572,683,35
10,trans_PDMS_12.TRM,PDMS RPM 12.CSV,12,4043.136476185776,2.5686882215444475,13.685013201851744,0.382496142803325,443,736,35
11,trans_RPM_13.TRM,PDMS RPM 13.CSV,13,4779.609707534615,2.073610512418063,11.823809215789147,0.3304754881544288,440,724,30

File: PDMS/Thickness vs RPM/Data/less_PDMS_thickness_RPM_alpha_24_19-09-24.CSV
,transmitance_filename,RPM_filename,PDMS #,RPM,RPM_std,thickness (um),thickness_std,min_wavelength,max_wavelength,n_max
0,19-09-24_alpha_trans_PDMS_1.TRM,PDMS RPM 1.5.CSV,1,5523.750090442081,3.3705773483277386,8.900046636797553,0.2837092382966632,445,734,21
2,19-09-24_alpha_trans_PDMS_3.TRM,PDMS RPM 3.CSV,3,3726.713825413873,1.8899683829480904,12.72993715836044,0.40579571345508925,443,728,30
3,19-09-24_alpha_trans_PDMS_4.TRM,PDMS RPM 4.CSV,4,3291.281087333719,1.5652570195639914,14.44885636005116,0.46059017435025795,444,730,34
4,19-09-24_alpha_trans_PDMS_5.TRM,PDMS RPM 5.CSV,5,2664.3173198482937,2.245456039230685,17.88667798085376,0.570178561157707,444,729,42
5,19-09-24_alpha_trans_PDMS_6.TRM,PDMS RPM 6.CSV,6,2198.819589598894,1.707686613544977,21.463825748705354,0.6842082859341784,440,733,52

File: PDMS/Thickness vs RPM/Data/more_PDMS_thickness_RPM_alpha_24_19-09-24.CSV
,transmitance_filename,RPM_filename,PDMS #,RPM,RPM_std,thickness (um),thickness_std,min_wavelength,max_wavelength,n_max
8,19-09-24_alpha_trans_PDMS_11.TRM,PDMS RPM 11.CSV,11,3490.404943893316,1.7605004955772037,16.066089290891945,0.512143153978488,442,727,38
9,19-09-24_alpha_trans_PDMS_12.TRM,PDMS RPM 12.CSV,12,4043.136476185776,2.5686882215444475,13.935347447933408,0.44422090930471014,444,733,33
10,19-09-24_alpha_trans_PDMS_13.TRM,PDMS RPM 13.CSV,13,4779.609707534615,2.073610512418063,12.097977627968127,0.3856505654217488,445,725,28
11,19-09-24_alpha_trans_PDMS_14.TRM,PDMS RPM 14.CSV,14,5573.621811008959,2.23985989764314,10.368387545973498,0.3305159459356731,443,739,25
